Repository: Lance-Chuo/Chem-KD-Modeling-Workflow

# Chem-KD: Multi-View Knowledge Distillation Framework for Data-Scarce Chemical Learning

Chem-KD predicts polyimide glass transition temperature (Tg) and dielectric constant (DC) from limited labeled data. It combines five chemistry-informed teacher models into one student model through knowledge distillation.

The repository includes datasets, extracted features, trained models, and Jupyter notebooks for training, prediction, and ablation studies.
*Figure 1. Overview of the Chem-KD modeling framework.*

## Contents

- [Project structure](#project-structure)
- [Data](#data)
- [Requirements](#requirements)
- [Usage](#usage)
- [Notes](#notes)

## Project structure

| Folder | Task |
|---|---|
| `1_GCN_Tg/` | Tg prediction with GCN; includes six ablation studies |
| `2_GCN_DC(+freq)/` | DC prediction with GCN and measurement frequency |
| `3_GAT_Tg/` | Tg modeling with GAT |

Each task folder contains:

```text
0_Database/           Datasets, features, and trained models
1_Feature_Extractor/  Convert molecular structures into graph features
2_Model_Trainer/      Train baseline, teacher, and student models
3_Predictor/          Run prediction (GCN tasks only)
```

Ablation notebooks are in `1_GCN_Tg/4_Ablation Analysis/`: leave-one-teacher-out, single-teacher, equal-weight fusion, loss ablation, stacking, and atom-feature masking.

## Data

CSV files are stored in each task's `0_Database/Dataset/Source Dataset/` folder.

| Property | Total samples | Training samples | Test samples | Required columns |
|---|---:|---:|---:|---|
| Tg | 464 | 371 | 93 | `NO`, `SMILES`, `y_true` |
| DC | 400 | 320 | 80 | `NO`, `SMILES`, `freq`, `y_true` |

`NO` identifies each sample; `SMILES` contains the polymer p-SMILES; `y_true` is Tg in °C or dimensionless DC. For DC, preserve the dataset's existing `freq` encoding and preprocessing; do not substitute raw Hz values.

## Usage

Choose a task folder and replace the example input, model, and output paths in its notebooks with your local paths. Run cells in order and save new results in a separate output folder.

### Prediction

Open the matching notebook under `3_Predictor/` and set:

| Task | Notebook | Path settings |
|---|---|---|
| GCN–Tg | `multi-GCN_model_feature-Tg_predictor.ipynb` | `MODEL_DIR`, `FEATURE_DATA_DIR`, `OUTPUT_CSV` |
| GCN–DC | `multi_model_feature_freq_DC_predictor.ipynb` | `model_dir`, `data_dir`, `output_dir` |

Use matching features from `0_Database/Feature/Feat_Label-Free/` and a model folder containing the chosen `.pt` files directly. Run the notebook to export predictions as CSV. The GAT task has no standalone prediction notebook.

### Training

1. **Extract features** in `1_Feature_Extractor/`. Use `chem_label_feature*.ipynb` for teacher inputs and `labelfree_feature*.ipynb` for baseline and prediction inputs.
2. **Train a baseline** with the `*basic_model_trainer.ipynb` notebook in `2_Model_Trainer/`.
3. **Train teachers and generate soft labels** with `*teacher_soft_label_generator.ipynb`.
4. **Prepare student inputs.** Match teacher predictions to the original CSV rows, then run `soft_label_feature*.ipynb`.
5. **Train the student** with `Chem-KD*model_trainer.ipynb`, setting the five teacher checkpoint paths and training/validation feature folders.
6. **Evaluate** the selected model on a held-out test set using R², MAE, and RMSE. Keep validation and test data separate.

The five teacher views and soft-label columns must stay in this order:

| View | Tg column | DC column |
|---|---|---|
| Target-property distribution | `temp` | `target` |
| Elemental composition | `elem` | `elem` |
| Monomer molecular weight | `mol` | `mol` |
| Fingerprint similarity | `SMILES_Kmeans` | `SMILES_Kmeans` |
| Scaffold similarity | `Bemis_Murcko` | `Bemis_Murcko` |

## Notes

- **Feature files:** downstream loaders expect `graph_data.pt`. Some Tg extractors save `graph_data_with_soft_labels.pt` or `molecule_graph_data.pt`; align the save/load filenames before training.
- **Soft labels:** keep teacher paths and `y_soft` columns in the table's order. Teacher predictions must use the same target scale as the student training labels.
- **New structures:** the current `labelfree` extractors still require `y_true`. Make that field optional before processing unlabeled samples, and preserve the model's feature dimensions, padding, and frequency preprocessing.
- **Model loading:** use checkpoints matching the backbone and architecture. The Tg predictor needs one checkpoint per requested seed; its filename parser must be adapted for baseline names containing `seed(42)`.
- **Prediction output:** preserve input row order when adding sample identifiers to Tg results, and check the DC log for any failed checkpoints.

Questions or issues: [GitHub issue tracker](https://github.com/Lance-Chuo/Chem-KD-Modeling-Workflow/issues).

File: 3_GAT_Tg/0_Database/Dataset/Dataset with Soft Label/GAT_polyimide_P-SMILES_Tg_DSC_464_5_soft_label.csv (part 1 of 2)
NO,SMILES,y_true,temp,elem,mol,SMILES_Kmeans,Bemis_Murcko
1,*n1c(=O)c2ccc3c(=O)n(-c4ccc(Cc5ccc(*)c(C)c5)cc4C)c(=O)c3c2c1=O,354,-0.8023823,-1.3906605,-1.490308,0.43619376,-1.2893212
2,*n1c(=O)c2cc3c(=O)n(-c4ccc(Cc5ccc(*)c(C)c5)cc4C)c(=O)c3cc2c1=O,274,-0.75058526,-1.3834094,-1.2640357,0.3140378,-1.1400455
3,*n1c(=O)c2ccc3c(=O)n(-c4ccc(Oc5ccc(Oc6ccc(*)cc6)cc5)cc4)c(=O)c3c2c1=O,292,-0.10641977,0.15585703,-0.21034226,-0.072192475,-0.06759021
4,*n1c(=O)c2cc3c(=O)n(-c4ccc(Oc5ccc(Oc6ccc(*)cc6)cc5)cc4)c(=O)c3cc2c1=O,272,-0.141808,0.12751114,-0.2786835,-0.17548104,-0.013095569
5,*N1C(=O)c2ccc(-c3ccc4c(c3)C(=O)N(c3ccc(*)cc3)C4=O)cc2C1=O,360,1.0665934,1.0193658,0.98766696,1.0674508,1.1500232
6,*N1C(=O)C2C=CC=C(c3ccc4c(c3)C(=O)N(c3ccc(*)cc3)C4=O)C2C1=O,410,1.7755474,1.9100138,1.7060183,1.8842987,1.8865602
7,*N1C(=O)C2C=CC=C(c3cccc4c3C(=O)N(c3ccc(Oc5ccc(*)cc5)cc3)C4=O)C2C1=O,330,0.48424244,0.6885014,0.30246434,0.5380631,0.48340592
8,*c1ccc(N2C(=O)c3ccc(C(=O)c4ccc5c(c4)C(=O)N(*)C5=O)cc3C2=O)cc1,333,0.39099684,0.6173507,0.4708422,0.69406927,0.66670406
9,*c1cccc(N2C(=O)c3ccc(C(=O)c4ccc5c(c4)C(=O)N(*)C5=O)cc3C2=O)c1,300,0.13362429,0.19287795,0.054564275,0.15707381,0.10207775
11,*N1C(=O)c2ccc(Oc3ccc4c(c3)C(=O)N(c3cccc(*)c3)C4=O)cc2C1=O,261,-0.1460619,0.131912,0.026326142,0.049300626,-0.11031036
12,*c1ccc(Oc2ccc(-n3c(=O)c4cc5c(=O)n(*)c(=O)c5cc4c3=O)cc2)cc1,380,0.9620177,0.7334451,0.9976847,0.99499655,0.9324224
14,*c1ccc(Oc2ccccc2-n2c(=O)c3cc4c(=O)n(*)c(=O)c4cc3c2=O)cc1,386,0.50286853,0.54961073,0.4049349,0.57925695,0.52540195
15,*c1cccc(Oc2cccc(-n3c(=O)c4cc5c(=O)n(*)c(=O)c5cc4c3=O)c2)c1,287,-0.22799087,0.1724383,-0.06252574,0.07001352,0.29045075
16,*n1c(=O)c2cc3c(=O)n(-c4ccc(C(=O)c5ccc(*)cc5)cc4)c(=O)c3cc2c1=O,412,1.9323229,1.8336444,1.7194971,1.8380363,1.9269725
17,*n1c(=O)c2cc3c(=O)n(-c4cccc(C(=O)c5cccc(*)c5)c4)c(=O)c3cc2c1=O,318,0.19380373,0.50526386,0.27245292,0.41318557,0.26633105
20,*N1C(=O)c2ccc(C(c3ccc4c(c3)C(=O)N(c3c(F)c(F)c(*)c(F)c3F)C4=O)(C(F)(F)F)C(F)(F)F)cc2C1=O,380,1.2870909,1.5592722,1.0962691,1.5292277,1.2735969
21,*N1C(=O)c2ccc(C(c3ccc4c(c3)C(=O)N(c3c(F)c(F)c(-c5ccc(*)cc5)c(F)c3F)C4=O)(C(F)(F)F)C(F)(F)F)cc2C1=O,385,1.4082626,1.3174173,1.2319338,1.2040977,1.3044895
24,*N1C(=O)c2ccc(C(c3ccc4c(c3)C(=O)N(c3cccc(*)c3)C4=O)(C(F)(F)F)C(F)(F)F)cc2C1=O,303,0.27937156,0.9010838,-0.013992958,0.51259947,0.48927957
26,*N1C(=O)c2c(F)c(F)c(Oc3c(F)c(F)c(Oc4c(F)c(F)c5c(c4F)C(=O)N(c4c(F)c(F)c(Sc6c(F)c(F)c(*)c(F)c6F)c(F)c4F)C5=O)c(F)c3F)c(F)c2C1=O,278,-0.27526915,-1.3050644,-0.28121597,-0.002751915,-0.004232496
27,*n1c(=O)c2cc3c(=O)n(-c4ccc(-c5ccc(*)cc5C(F)(F)F)c(C(F)(F)F)c4)c(=O)c3cc2c1=O,379,1.3768911,1.2456363,1.2669299,1.4108162,1.2614049
28,*n1c(=O)c2cc3c(=O)n(-c4ccc(-c5ccc(*)cc5OC(F)(F)F)c(OC(F)(F)F)c4)c(=O)c3cc2c1=O,363,1.0179808,1.061176,0.94776106,0.96972066,1.1970999
29,*N1C(=O)c2c(F)c(F)c(Oc3c(F)c(F)c(Oc4c(F)c(F)c5c(c4F)C(=O)N(c4c(F)c(*)c(F)c(F)c4F)C5=O)c(F)c3F)c(F)c2C1=O,309,-0.15537688,0.009966113,-0.15769848,0.06231331,0.09212288
30,*N1C(=O)c2c(F)c(F)c(Oc3c(F)c(F)c(Oc4c(F)c(F)c5c(c4F)C(=O)N(c4c(F)c(F)c(Oc6c(F)c(F)c(*)c(F)c6F)c(F)c4F)C5=O)c(F)c3F)c(F)c2C1=O,300,-0.2745317,-0.20401075,-0.25554278,-0.003217081,0.056787193
31,*N1C(=O)c2c(F)c(F)c(Oc3c(F)c(F)c(Oc4c(F)c(F)c5c(c4F)C(=O)N(c4ccc(-c6ccc(*)cc6C(F)(F)F)c(C(F)(F)F)c4)C5=O)c(F)c3F)c(F)c2C1=O,312,0.22293302,0.2011838,0.05691842,0.100423284,0.11660573
32,*N1C(O)c2ccc(C(c3ccc4c(c3)C(=O)N(c3ccc(-c5ccc(*)cc5C(F)(F)F)c(C(F)(F)F)c3)C4=O)(C(F)(F)F)C(F)(F)F)cc2C1O,327,0.5025446,0.64545816,0.29236212,0.480815,0.2829158
35,*N1C(O)c2ccc(C(c3ccc4c(c3)C(=O)N(c3ccc(P(=O)(c5ccccc5)c5ccc(*)cc5)cc3)C4=O)(C(F)(F)F)C(F)(F)F)cc2C1O,345,-0.24376562,0.24206752,-0.12805378,-0.46392056,0.5467436
36,*N1C(O)c2ccc(-c3ccc4c(c3)C(=O)N(c3ccc(P(=O)(c5ccccc5)c5ccc(*)cc5)cc3)C4=O)cc2C1O,371,1.2581211,1.075138,1.0994962,1.0254142,0.9727714
37,*n1c(=O)c2cc3c(=O)n(-c4ccc(P(=O)(c5ccccc5)c5ccc(*)cc5)cc4)c(=O)c3cc2c1=O,345,0.87443143,0.9119218,0.59451413,0.72486687,0.86221254
40,*c1ccc(P(C)(=O)c2ccc(N3C(=O)c4ccc(Oc5ccc6c(c5)C(=C)N(*)C6=O)cc4C3=O)cc2)cc1,311,0.18388328,0.32972077,0.053980872,0.23559712,0.1554229
41,*N1C(O)c2ccc(C(c3ccc4c(c3)C(=O)N(c3ccc(Oc5ccc(P(=O)(c6ccccc6)c6ccc(Oc7ccc(*)cc7)cc6)cc5)cc3)C4=O)(C(F)(F)F)C(F)(F)F)cc2C1O,220,-1.3959862,-1.1088963,-1.5309885,-1.6292251,-0.9738588
42,*N1C(O)c2ccc(-c3ccc4c(c3)C(=O)N(c3ccc(Oc5ccc(P(=O)(c6ccccc6)c6ccc(Oc7ccc(*)cc7)cc6)cc5)cc3)C4=O)cc2C1O,241,-0.5626523,-0.6568061,-0.80660284,-0.8722547,-0.8597395
43,*N1C(O)c2cc3c(cc2C1O)C(=O)N(c1ccc(Oc2ccc(P(=O)(c4ccccc4)c4ccc(Oc5ccc(*)cc5)cc4)cc2)cc1)C3=O,254,-0.7488121,-0.72041506,-0.8962876,-1.0712095,-0.9285088
44,*c1ccc(Oc2ccc(P(=O)(c3ccccc3)c3ccc(Oc4ccc(N5C(=O)c6ccc(C(=O)c7ccc8c(c7)C(O)N(*)C8O)cc6C5=O)cc4)cc3)cc2)cc1,232,-1.2390041,-1.1408362,-1.2994696,-1.4220698,-1.3501072
45,*N1C(O)c2ccc(S(=O)(=O)c3ccc4c(c3)C(=O)N(c3ccc(Oc5ccc(P(=O)(c6ccccc6)c6ccc(Oc7ccc(*)cc7)cc6)cc5)cc3)C4=O)cc2C1O,239,-1.0233959,-0.7194304,-0.69890743,-1.0505904,-0.89595795
46,*N1C(O)c2ccc(Oc3ccc4c(c3)C(=O)N(c3ccc(Oc5ccc(P(=O)(c6ccccc6)c6ccc(Oc7ccc(*)cc7)cc6)cc5)cc3)C4=O)cc2C1O,240,-1.1206776,-1.0653471,-1.1138308,-1.3372406,-1.3224984
47,*N1C(O)c2cc3c(cc2C1O)C(C(F)(F)F)(C(F)(F)F)c1cc2c(cc1O3)C(=O)N(c1ccc(-c3ccc(*)cc3C(F)(F)F)c(C(F)(F)F)c1)C2=O,420,0.9994802,2.0672898,1.9212958,1.88906,1.6894869
48,*N1C(O)c2cc3c(cc2C1O)C(C(F)(F)F)(C(F)(F)F)c1cc2c(cc1O3)C(=O)N(c1ccc(-c3ccc(*)cc3OC(F)(F)F)c(OC(F)(F)F)c1)C2=O,375,1.3574617,1.572228,1.1161829,1.1739427,1.1689315
49,*c1ccc(-c2ccc(N3C(=O)c4cc5c(cc4C3=O)C(C(F)(F)F)(C(F)(F)F)c3cc4c(cc3O5)C(O)N(*)C4O)cc2OC(F)(F)C(F)F)c(OC(F)(F)C(F)F)c1,363,1.1658431,0.73892254,0.907006,0.5726996,0.9454474
50,*c1ccc(-c2ccc(N3C(=O)c4cc5c(cc4C3=O)C(C(F)(F)F)(C(F)(F)F)c3cc4c(cc3O5)C(O)N(*)C4O)cc2OC(F)(F)C(F)OC(F)(F)C(F)(F)C(F)(F)F)c(OC(F)(F)C(F)OC(F)(F)C(F)(F)C(F)(F)F)c1,350,0.91447514,0.84790105,0.6549473,0.67623085,0.6139228
52,*N1C(O)c2cc3c(cc2C1O)C(c1ccccc1)(C(F)(F)F)c1cc2c(cc1O3)C(=O)N(c1ccc(-c3ccc(*)cc3OC(F)(F)F)c(OC(F)(F)F)c1)C2=O,400,0.99990696,0.9501659,0.7295215,0.5809536,0.9323066
55,*N1C(O)c2ccc(-c3ccc4c(c3)C(=O)N(c3ccc(-c5ccc(*)cc5OC(F)(F)F)c(OC(F)(F)F)c3)C4=O)cc2C1O,335,0.81298536,0.7687361,0.55292666,0.58429426,0.6296179
56,*N1C(=O)c2ccc(P(=O)(c3ccccc3)c3ccc4c(c3)C(=O)N(c3ccc(*)cc3)C4=O)cc2C1=O,366,0.5188822,1.0084597,0.91583675,1.0773683,1.0975106
58,*N1C(=O)c2ccc(P(=O)(c3ccccc3)c3ccc4c(c3)C(=O)N(c3ccc(Oc5ccc(*)cc5)cc3)C4=O)cc2C1=O,318,-0.52465695,-0.02992212,-0.5381025,-0.12816475,-0.27438524
59,*N1C(=O)c2ccc(P(=O)(c3ccccc3)c3ccc4c(c3)C(=O)N(c3c(F)c(*)c(F)c(F)c3F)C4=O)cc2C1=O,317,0.16368231,0.68786025,0.21093726,0.3446836,0.30086252
60,*C12CC3CC(C1)CC(N1C(=O)c4ccc(C(=O)c5ccc6c(c5)C(O)N(*)C6O)cc4C1=O)(C3)C2,255,-0.70508814,-0.58621407,-1.0004771,-0.69385165,-0.59760565
61,*N1C(=O)c2ccc(-c3ccc4c(c3)C(=O)N(C35CC6CC(CC(*)(C6)C3)C5)C4=O)cc2C1=O,303,-0.026255038,0.17997879,-0.002234027,0.06615764,-0.023794372
62,*N1C(=O)c2ccc(Oc3ccc4c(c3)C(=O)N(C35CC6CC(CC(*)(C6)C3)C5)C4=O)cc2C1=O,245,-0.037617102,0.050511327,-0.11022047,0.05976834,-0.113201365
63,*N1C(=O)c2ccc(C(c3ccc4c(c3)C(=O)N(C35CC6CC(CC(*)(C6)C3)C5)C4=O)(C(F)(F)F)C(F)(F)F)cc2C1=O,287,-0.24924093,0.33823237,-0.30234173,-0.24549341,-0.2115006
64,*C12CC3CC4C1CC1CC2C(C3)C4(N2C(=O)c3ccc(C(=O)c4ccc5c(c4)C(=O)N(*)C5=O)cc3C2=O)C1,416,1.9366575,2.1367648,1.9571581,1.8654457,1.8772877
65,*N1C(=O)c2ccc(-c3ccc4c(c3)C(=O)N(C35CC6CC7C3CC3CC5C(C6)C7(*)C3)C4=O)cc2C1=O,429,2.1080973,2.3386955,2.1833909,1.9855882,2.0621302
67,*N1C(=O)c2ccc(C(c3ccc4c(c3)C(=O)N(C35CC6CC7C3CC3CC5C(C6)C7(*)C3)C4=O)(C(F)(F)F)C(F)(F)F)cc2C1=O,375,1.2764037,1.6242547,1.2576383,1.205338,1.3756642
74,*c1ccc(Oc2ccc(C34CC5CC6C3CC3CC4C(C5)C6(c4ccc(Oc5ccc(N6C(=O)c7ccc(C(=O)c8ccc9c(c8)C(=O)N(*)C9=O)cc7C6=O)cc5)cc4)C3)cc2)cc1,360,0.88674295,0.9264722,0.82095075,0.8816387,0.6796793
75,*N1C(=O)c2ccc(Oc3ccc4c(c3)C(=O)N(c3ccc(Oc5ccc(C67CC8CC9C6CC6CC7C(C8)C9(c7ccc(Oc8ccc(*)cc8)cc7)C6)cc5)cc3)C4=O)cc2C1=O,340,0.47790098,0.6379794,0.47950622,0.45435604,0.06381638
76,*N1C(O)c2ccc(C(c3ccc4c(c3)C(=O)N(c3ccc(Oc5ccc(C67CC8CC9C6CC6CC7C(C8)C9(c7ccc(Oc8ccc(*)cc8)cc7)C6)cc5)cc3)C4=O)(C(F)(F)F)C(F)(F)F)cc2C1O,375,1.1774534,1.0392817,0.987893,1.1184151,0.76965517
77,*N1C(=O)c2ccc(Oc3ccc(Oc4ccc(Oc5ccc6c(c5)C(=O)N(c5ccc(Oc7ccc(C89CC%10CC%11C8CC8CC9C(C%10)C%11(c9ccc(Oc%10ccc(*)cc%10)cc9)C8)cc7)cc5)C6=O)cc4)cc3)cc2C1=O,283,-0.2644695,-0.17876703,-0.17288686,-0.41160002,-0.5516367
78,*N1C(=O)c2ccc(Oc3ccc(Oc4ccc5c(c4)C(=O)N(c4ccc(Oc6ccc(C78CC9CC%10C7CC7CC8C(C9)C%10(c8ccc(Oc9ccc(*)cc9)cc8)C7)cc6)cc4)C5=O)cc3)cc2C1=O,302,0.09873506,0.20856968,0.19806948,0.035100527,-0.2693435
79,*N1C(=O)c2ccc(-c3ccc4c(c3)C(=O)N(c3ccc(Oc5ccc(C67CC8CC9C6CC6CC7C(C8)C9(c7ccc(Oc8ccc(*)cc8)cc7)C6)cc5)cc3)C4=O)cc2C1=O,386,0.7036149,0.90819603,0.6395706,0.63736117,0.31060404
82,*N1C(=O)c2cccc3c(-c4ccc5c6c(cccc46)C(=O)N(c4cccc(*)c4)C5=O)ccc(c23)C1=O,450,1.8987707,2.3832343,2.324242,2.4847171,2.4966726
83,*N1C(=O)c2cccc3c(-c4ccc5c6c(cccc46)C(=O)N(c4ccc(Oc6ccc(*)cc6)cc4)C5=O)ccc(c23)C1=O,470,2.626751,2.3985703,2.5337434,2.7277331,2.761171
84,*N1C(=O)c2cccc3c(-c4ccc5c6c(cccc46)C(=O)N(c4ccc(Cc6ccc(*)cc6)cc4)C5=O)ccc(c23)C1=O,430,2.1997132,2.1081226,1.8516384,1.7727594,2.2956033
85,*N1C(=O)c2cccc3c(-c4ccc5c6c(cccc46)C(=O)N(c4ccc(C6(c7ccc(*)cc7)c7ccccc7-c7ccccc76)cc4)C5=O)ccc(c23)C1=O,450,2.3202047,2.3274703,2.1800148,2.385003,2.3411174
86,*N1C(=O)c2ccc3c4c(ccc(c24)C1=O)C(=O)N(N1C(=O)c2ccc(Oc4ccc(C(C)(C)c5ccc(Oc6ccc7c(c6)C(=O)N(*)C7=O)cc5)cc4)cc2C1=O)C3=O,340,0.53416413,0.52145356,0.4537262,0.5842881,0.5100138
88,*N1C(=O)c2ccc(-c3ccc4c(c3)C(=O)N(c3cccc(-n5c(=O)c6cc7c(=O)n(*)c(=O)c7cc6c5=O)c3)C4=O)cc2C1=O,338,0.5330011,0.701026,0.4126579,0.42800802,0.8597501
89,*N1C(=O)c2ccc(-c3ccc4c(c3)C(=O)N(c3ccc(N5C(=O)c6ccc(-c7ccc8c(c7)C(=O)N(*)C8=O)cc6C5=O)cc3)C4=O)cc2C1=O,342,0.40024883,0.56897813,0.2805267,0.22614005,0.33231843
90,*N1C(=O)c2ccc(-c3ccc4c(c3)C(=O)N(c3cccc(N5C(=O)c6ccc(-c7ccc8c(c7)C(=O)N(*)C8=O)cc6C5=O)c3)C4=O)cc2C1=O,308,0.12655976,0.10238175,-0.033505045,0.076943316,0.18271469
150,*N1C(=O)C2CCC(C3CCC4C(=O)N(c5ccc(Oc6ccc(C(c7ccc(Oc8ccc(*)cc8)cc7)(C(F)(F)F)C(F)(F)F)cc6)cc5)C(=O)C4C3)CC2C1=O,236.1,-1.0794694,-1.0855792,-1.1228399,-1.2402622,-1.2485547
153,*N1C(=O)c2cccc(-c3ccc4c(c3)C(=O)N(c3ccc(Oc5ccc(*)cc5)cc3)C4=O)c2C1=O,319,0.19847491,0.26033244,0.024274282,0.1458363,0.53316236
154,*N1C(=O)c2ccc(-c3ccc4c(c3)C(=O)N(c3ccc(Oc5ccc(*)cc5)cc3)C4=O)cc2C1=O,285,-0.20318723,0.01722904,-0.3707773,-0.045598857,0.053390305
155,*c1cccc(Oc2cccc(N3C(=O)c4cccc(-c5cccc6c5C(=O)N(*)C6=O)c4C3=O)c2)c1,246,-0.9967833,-0.6614707,-1.0997726,-0.7216628,-0.9974491
156,*N1C(=O)c2cccc(-c3ccc4c(c3)C(=O)N(c3cccc(Oc5cccc(*)c5)c3)C4=O)c2C1=O,245,-0.89721656,-0.70650524,-1.1455518,-0.76852524,-0.8587972
157,*N1C(=O)c2ccc(-c3ccc4c(c3)C(=O)N(c3cccc(Oc5cccc(*)c5)c3)C4=O)cc2C1=O,243,-0.9723096,-0.8397475,-1.2335074,-0.8983783,-1.0114872
158,*N1C(=O)c2cccc(-c3cccc4c3C(=O)N(c3cccc(Oc5cccc(Oc6cccc(*)c6)c5)c3)C4=O)c2C1=O,206,-1.4851027,-1.3151685,-1.5770515,-1.3118993,-1.574724
159,*N1C(=O)c2ccc(-c3ccc4c(c3)C(=O)N(c3cccc(Oc5cccc(Oc6cccc(*)c6)c5)c3)C4=O)cc2C1=O,200,-1.450717,-1.4333222,-1.8029091,-1.4738916,-1.5853326
160,*N1C(=O)c2cccc(-c3cccc4c3C(=O)N(c3ccc(Oc5ccc(Oc6ccc(*)cc6)cc5)cc3)C4=O)c2C1=O,293,-0.2531523,-0.18500593,-0.35057935,-0.16706309,-0.10552694
161,*N1C(=O)c2cccc(-c3ccc4c(c3)C(=O)N(c3ccc(Oc5ccc(Oc6ccc(*)cc6)cc5)cc3)C4=O)c2C1=O,283,-0.3771495,-0.43418035,-0.5596679,-0.41087922,-0.29304862
164,*c1ccc(Oc2ccc(N3C(=O)c4ccc(C(=O)c5ccc6c(c5)C(=O)N(*)C6=O)cc4C3=O)cc2)cc1,292,-0.115588844,0.011573769,-0.08189588,-0.08139854,-0.21707286
165,*c1ccc(Oc2ccc(Oc3ccc(N4C(=O)c5cccc(C(=O)c6cccc7c6C(=O)N(*)C7=O)c5C4=O)cc3)cc2)cc1,278,-0.18192378,-0.21171364,-0.18946725,0.05870022,-0.14338185
166,*c1ccc(Oc2ccc(Oc3ccc(N4C(=O)c5ccc(C(=O)c6cccc7c6C(=O)N(*)C7=O)cc5C4=O)cc3)cc2)cc1,268,-0.21244809,-0.4993759,-0.3279018,-0.14217865,-0.08119807
167,*c1ccc(Oc2ccc(Oc3ccc(N4C(=O)c5ccc(C(=O)c6ccc7c(c6)C(=O)N(*)C7=O)cc5C4=O)cc3)cc2)cc1,255,-0.6344292,-0.456026,-0.6459346,-0.66138065,-0.8124586
177,*N1C(=O)c2cccc(Sc3cccc4c3C(=O)N(c3ccc(Cc5ccc(*)cc5)cc3)C4=O)c2C1=O,255,0.058155097,0.4599161,0.16647089,0.395,0.32207668
178,*N1C(=O)c2ccc(Sc3ccc4c(c3)C(=O)N(c3ccc(Cc5ccc(*)cc5)cc3)C4=O)cc2C1=O,277,-0.4764309,-0.13773587,-0.4899131,-0.25126642,-0.2763238
190,*N1C(=O)c2ccc(-c3ccc4c(c3)C(=O)N(c3ccc(Oc5ccc(Oc6ccc(*)cc6)cc5)cc3)C4=O)cc2C1=O,257,-0.83680254,-0.70025474,-1.023992,-0.851106,-0.74565506
191,*N1C(=O)c2cccc(-c3ccc4c(c3)C(=O)N(c3cccc(Oc5cccc(Oc6cccc(*)c6)c5)c3)C4=O)c2C1=O,205,-1.4920298,-1.3959504,-1.6897025,-1.4548695,-1.5870198
194,*N1C(=O)c2cccc(Oc3ccc4c(c3)C(=O)N(c3ccc(Oc5ccc(*)cc5)cc3)C4=O)c2C1=O,278,-0.29399446,-0.07525884,-0.5027132,-0.20328277,-0.08782324
196,*N1C(=O)c2cccc(Oc3cccc4c3C(=O)N(c3ccc(Oc5ccc(Oc6ccc(*)cc6)cc5)cc3)C4=O)c2C1=O,263,-0.6337071,-0.3306874,-0.7445842,-0.5954543,-0.4698845
197,*N1C(=O)c2cccc(Oc3ccc4c(c3)C(=O)N(c3ccc(Oc5ccc(Oc6ccc(*)cc6)cc5)cc3)C4=O)c2C1=O,253,-0.8125808,-0.71853834,-0.89141965,-0.9403612,-0.75025743
199,*N1C(=O)c2cccc(Sc3cccc4c3C(=O)N(c3ccc(Oc5ccc(*)cc5)cc3)C4=O)c2C1=O,293,-0.08972276,0.12935793,0.099424355,0.29158032,0.02771895
200,*N1C(=O)c2cccc(Sc3ccc4c(c3)C(=O)N(c3ccc(Oc5ccc(*)cc5)cc3)C4=O)c2C1=O,282,-0.2579265,-0.08183999,-0.3715453,-0.17912412,-0.12575403
201,*N1C(=O)c2ccc(Sc3ccc4c(c3)C(=O)N(c3ccc(Oc5ccc(*)cc5)cc3)C4=O)cc2C1=O,266,-0.649665,-0.47415987,-0.6353677,-0.62932163,-0.5243341
202,*N1C(=O)c2cccc(Oc3ccc(Oc4cccc5c4C(=O)N(c4ccc(Oc6ccc(*)cc6)cc4)C5=O)cc3)c2C1=O,269,-0.6076201,-0.5360677,-0.6708529,-0.6638933,-0.49376315
203,*N1C(=O)c2ccc(Oc3ccc(Oc4ccc5c(c4)C(=O)N(c4ccc(Oc6ccc(*)cc6)cc4)C5=O)cc3)cc2C1=O,245,-1.1291107,-0.86683947,-1.3134536,-1.10867,-1.0202821
222,*n1c(=O)c2ccc3c(=O)n(Oc4cccc(Oc5ccc(*)cc5)c4)c(=O)c3c2c1=O,330,0.40952638,0.5607094,0.4349682,0.62937295,0.44989234
224,*n1c(=O)c2ccc3c(=O)n(Oc4ccc(Oc5cccc(Oc6ccc(*)cc6)c5)cc4)c(=O)c3c2c1=O,272,-0.3770569,-0.07752578,-0.54458696,-0.23739338,-0.48074138
226,*n1c(=O)c2ccc3c(=O)n(-c4ccc(Oc5ccc(C(C)(C)c6ccc(Oc7ccc(*)cc7)cc6)cc5)cc4)c(=O)c3c2c1=O,280,-0.307339,-0.20085278,-0.31341064,-0.48898545,-0.37942022
227,*n1c(=O)c2cc3c(=O)n(-c4ccc(Oc5ccc(C(C)(C)c6ccc(Oc7ccc(*)cc7)cc6)cc5)cc4)c(=O)c3cc2c1=O,287,-0.5215748,-0.29435083,-0.36651376,-0.44857886,-0.43323854
228,*n1c(=O)c2ccc3c(=O)n(-c4ccc(Oc5ccc(C(c6ccc(Oc7ccc(*)cc7)cc6)(C(F)(F)F)C(F)(F)F)cc5)cc4)c(=O)c3c2c1=O,272,-0.46528727,-0.25309572,-0.52337414,-0.518645,-0.5449322
229,*c1ccc(Oc2ccc(C(c3ccc(Oc4ccc(-n5c(=O)c6cc7c(=O)n(*)c(=O)c7cc6c5=O)cc4)cc3)(C(F)(F)F)C(F)(F)F)cc2)cc1,327,0.3159072,-0.014711127,0.30740118,0.25153676,0.15887557
233,*N1C(=O)c2ccc(Sc3ccc(S(=O)(=O)c4ccc(Sc5ccc6c(c5)C(=O)N(c5ccc(Oc7ccc(*)cc7)cc5)C6=O)cc4)cc3)cc2C1=O,261,-0.7768018,-0.67768663,-0.800585,-0.88555795,-0.79637295
234,*N1C(=O)c2cccc(Sc3ccc(S(=O)(=O)c4ccc(Sc5cccc6c5C(=O)N(c5ccc(Oc7ccc(*)cc7)cc5)C6=O)cc4)cc3)c2C1=O,288,-0.45227668,-0.35134083,-0.35222635,-0.31173897,-0.3074108
235,*N1C(=O)c2ccc(Sc3ccc(S(=O)(=O)c4ccc(Sc5ccc6c(c5)C(=O)N(c5ccc(Oc7ccc(Oc8ccc(*)cc8)cc7)cc5)C6=O)cc4)cc3)cc2C1=O,240,-1.0033051,-1.0130157,-1.0382377,-1.1291726,-1.1776538
236,*N1C(=O)c2cccc(Sc3ccc(S(=O)(=O)c4ccc(Sc5cccc6c5C(=O)N(c5ccc(Oc7ccc(Oc8ccc(*)cc8)cc7)cc5)C6=O)cc4)cc3)c2C1=O,269,-0.5824291,-0.58698285,-0.57283974,-0.5021435,-0.6061879
237,*c1ccc(C(=O)c2cccc(-n3c(=O)c4cc5c(=O)n(*)c(=O)c5cc4c3=O)c2)cc1,341,0.636192,1.0604687,0.5873896,1.001627,0.75034606
238,*c1cccc(C(=O)c2ccccc2-n2c(=O)c3cc4c(=O)n(*)c(=O)c4cc3c2=O)c1,321,0.26729184,0.4029679,0.23050588,0.3944155,0.34655046
239,*c1ccc(C(c2ccc(-n3c(=O)c4cc5c(=O)n(*)c(=O)c5cc4c3=O)cc2)(C(F)(F)F)C(F)(F)F)cc1,345,0.84278643,0.9998887,0.6327973,0.95123225,0.9426035
240,*c1cccc(C(c2cccc(-n3c(=O)c4cc5c(=O)n(*)c(=O)c5cc4c3=O)c2)(C(F)(F)F)C(F)(F)F)c1,296,-0.10927976,0.1747559,-0.14382596,0.015410449,-0.012010261
242,*c1cccc(Oc2ccc(C(c3ccc(Oc4cccc(-n5c(=O)c6cc7c(=O)n(*)c(=O)c7cc6c5=O)c4)cc3)(C(F)(F)F)C(F)(F)F)cc2)c1,235,-1.1535512,-0.87367326,-1.1836782,-1.1042452,-1.0859985
243,*c1ccc(-c2ccc(N3C(=O)c4ccc(C(=O)c5ccc6c(c5)C(=O)N(*)C6=O)cc4C3=O)cc2)cc1,282,-0.14752579,0.18356004,0.19010547,0.06698903,0.1927313
244,*c1ccc(-c2ccccc2N2C(=O)c3ccc(C(=O)c4ccc5c(c4)C(=O)N(*)C5=O)cc3C2=O)cc1,305,0.05110471,0.08592952,0.016895495,0.13775216,0.010845568
246,*c1ccc(Oc2ccccc2N2C(=O)c3ccc(C(=O)c4ccc5c(c4)C(=O)N(*)C5=O)cc3C2=O)cc1,287,-0.29986882,-0.16361704,-0.30707863,-0.0775313,-0.20741321
247,*c1ccc(Oc2cccc(N3C(=O)c4ccc(C(=O)c5ccc6c(c5)C(=O)N(*)C6=O)cc4C3=O)c2)cc1,252,-0.81288433,-0.9276143,-0.9318431,-0.8698574,-1.1134772
248,*c1cccc(Oc2cccc(N3C(=O)c4ccc(C(=O)c5ccc6c(c5)C(=O)N(*)C6=O)cc4C3=O)c2)c1,221,-0.73311925,-0.9072747,-1.1953826,-1.0596637,-1.1745739
249,*c1ccc(Cc2ccc(N3C(=O)c4ccc(C(=O)c5ccc6c(c5)C(=O)N(*)C6=O)cc4C3=O)cc2)cc1,306,0.04046998,0.16731253,-0.0701877,0.13891678,0.24024242
250,*c1ccc(Cc2cccc(N3C(=O)c4ccc(C(=O)c5ccc6c(c5)C(=O)N(*)C6=O)cc4C3=O)c2)cc1,292,-0.24314901,-0.19771424,-0.27962026,-0.15317678,-0.22329782
251,*c1cccc(Cc2cccc(N3C(=O)c4ccc(C(=O)c5ccc6c(c5)C(=O)N(*)C6=O)cc4C3=O)c2)c1,272,-0.532068,-0.45559928,-0.5125387,-0.34701717,-0.42846116
252,*c1ccc(Cc2ccccc2N2C(=O)c3ccc(C(=O)c4ccc5c(c4)C(=O)N(*)C5=O)cc3C2=O)cc1,290,-0.14084892,-0.32359156,-0.2660876,-0.15389623,-0.17176351
253,*c1cccc(Cc2ccccc2N2C(=O)c3ccc(C(=O)c4ccc5c(c4)C(=O)N(*)C5=O)cc3C2=O)c1,258,-0.5070102,-0.7783965,-0.6905561,-0.49495587,-0.73717946
254,*c1ccccc1Cc1ccccc1N1C(=O)c2ccc(C(=O)c3ccc4c(c3)C(=O)N(*)C4=O)cc2C1=O,285,-0.30942002,-0.31573486,-0.26556525,-0.46468246,-0.22932751
255,*N1C(=O)c2ccc(C(=O)c3ccc4c(c3)C(=O)N(c3cccc(NC(=O)c5cccc(*)c5)c3)C4=O)cc2C1=O,287,-0.028679065,0.058105327,-0.109099604,0.1608321,0.021595173
256,*N1C(=O)c2ccc(C(=O)c3ccc4c(c3)C(=O)N(c3cccc(NC(=O)c5ccc(*)cc5)c3)C4=O)cc2C1=O,306,0.1423729,0.2407668,-0.010378663,0.34690186,0.14433777
257,*N1C(=O)c2ccc(C(=O)c3ccc4c(c3)C(=O)N(c3ccc(NC(=O)c5cccc(*)c5)cc3)C4=O)cc2C1=O,309,0.1342617,0.33686236,0.010667764,0.28324783,0.2907648
259,*N1C(=O)c2ccc(C(=O)c3ccc4c(c3)C(=O)N(c3ccc(C(=O)c5ccc(*)cc5)cc3)C4=O)cc2C1=O,288,-0.062759645,0.07451578,-0.2984949,-0.046594888,0.177696
261,*N1C(=O)c2ccc(C(=O)c3ccc4c(c3)C(=O)N(c3cccc(C(=O)c5cccc(*)c5)c3)C4=O)cc2C1=O,277,-0.30705747,-0.42164454,-0.44337234,-0.3865152,-0.39223993
262,*c1ccccc1C(=O)c1cccc(N2C(=O)c3ccc(C(=O)c4ccc5c(c4)C(=O)N(*)C5=O)cc3C2=O)c1,295,-0.12454019,-0.20005864,-0.19505265,-0.05831799,-0.023618925
263,*c1ccc(C(=O)c2ccccc2N2C(=O)c3ccc(C(=O)c4ccc5c(c4)C(=O)N(*)C5=O)cc3C2=O)cc1,289,-0.13187584,0.00767781,-0.27749878,-0.008866316,-0.0219157
265,*c1ccccc1C(=O)c1ccccc1N1C(=O)c2ccc(C(=O)c3ccc4c(c3)C(=O)N(*)C4=O)cc2C1=O,289,-0.13734159,0.020248495,-0.07915767,0.007723643,-0.058714543
266,*c1ccc(C(c2ccc(N3C(=O)c4ccc(C(=O)c5ccc6c(c5)C(=O)N(*)C6=O)cc4C3=O)cc2)(C(F)(F)F)C(F)(F)F)cc1,239,-1.0111253,-0.46474907,-1.0360098,-0.8762232,-0.8578673
267,*c1cccc(C(c2cccc(N3C(=O)c4ccc(C(=O)c5ccc6c(c5)C(=O)N(*)C6=O)cc4C3=O)c2)(C(F)(F)F)C(F)(F)F)c1,304,-0.4282,-0.2690553,-0.52621067,-0.46140313,-0.2840764
269,*N1C(=O)c2ccc(Oc3ccc4c(c3)C(=O)N(c3cccc(Oc5ccc(*)cc5)c3)C4=O)cc2C1=O,237,-1.2751826,-1.1712506,-1.3278295,-1.193051,-1.3622363
270,*N1C(=O)c2ccc(Oc3ccc4c(c3)C(=O)N(c3cccc(Oc5cccc(*)c5)c3)C4=O)cc2C1=O,202,-1.2769458,-1.1716943,-1.3278117,-1.193155,-1.3619692
273,*N1C(=O)c2ccc(Oc3ccc4c(c3)C(=O)N(c3cccc(Cc5ccc(*)cc5)c3)C4=O)cc2C1=O,274,-0.4983279,-0.21666962,-0.5792694,-0.28963837,-0.36329323
274,*N1C(=O)c2ccc(Oc3ccc4c(c3)C(=O)N(c3cccc(Cc5cccc(*)c5)c3)C4=O)cc2C1=O,258,-0.87866974,-0.6308424,-0.8020809,-0.6369852,-0.78384835
275,*N1C(=O)c2ccc(Oc3ccc4c(c3)C(=O)N(c3ccc(C(=O)c5ccc(*)cc5)cc3)C4=O)cc2C1=O,274,-0.24664906,-0.12808841,-0.2814587,-0.272273,-0.38187838
276,*c1ccc(C(=O)c2ccccc2N2C(=O)c3ccc(Oc4ccc5c(c4)C(=O)N(*)C5=O)cc3C2=O)cc1,265,-0.06868005,0.013774322,-0.20436469,0.004187075,-0.16318299
277,*c1ccc(C(=O)c2cccc(N3C(=O)c4ccc(Oc5ccc6c(c5)C(=O)N(*)C6=O)cc4C3=O)c2)cc1,265,-0.5273396,-0.45927164,-0.5612303,-0.4348844,-0.6750254
278,*N1C(=O)c2ccc(Oc3ccc4c(c3)C(=O)N(c3cccc(C(=O)c5cccc(*)c5)c3)C4=O)cc2C1=O,239,-0.90836275,-0.75863665,-0.9262002,-0.8326425,-0.8732586
279,*N1C(=O)c2ccc(Oc3ccc4c(c3)C(=O)N(c3ccc(C(c5ccc(*)cc5)(C(F)(F)F)C(F)(F)F)cc3)C4=O)cc2C1=O,224.5,-1.2265514,-0.52968574,-1.2814701,-1.1181732,-0.93267196
280,*N1C(=O)c2ccc(Oc3ccc4c(c3)C(=O)N(c3cccc(C(c5cccc(*)c5)(C(F)(F)F)C(F)(F)F)c3)C4=O)cc2C1=O,305,0.012959525,0.16583434,-0.03310053,-0.27942795,0.07637815
282,*N1C(=O)c2ccc(Oc3ccc4c(c3)C(=O)N(c3cccc(Oc5ccc(Oc6cccc(*)c6)cc5)c3)C4=O)cc2C1=O,189,-1.6345607,-1.6068957,-1.7725377,-1.6562412,-1.8029009
283,*N1C(=O)c2ccc(Oc3ccc4c(c3)C(=O)N(c3ccc(Oc5cccc(Oc6ccc(*)cc6)c5)cc3)C4=O)cc2C1=O,201,-1.619467,-1.3093487,-1.5392288,-1.5428332,-1.674759
286,*N1C(=O)c2ccc(C(c3ccc4c(c3)C(=O)N(c3ccc(Oc5ccc(*)cc5)cc3)C4=O)(C(F)(F)F)C(F)(F)F)cc2C1=O,288,-0.21813378,0.137772,-0.46417895,-0.1897111,-0.13949518
287,*N1C(=O)c2ccc(C(c3ccc4c(c3)C(=O)N(c3cccc(Oc5cccc(*)c5)c3)C4=O)(C(F)(F)F)C(F)(F)F)cc2C1=O,244,-0.6925896,-0.4144006,-1.0351005,-0.85692436,-0.843726
292,*N1C(=O)c2ccc(C(c3ccc4c(c3)C(=O)N(c3ccc(C(=O)c5ccc(*)cc5)cc3)C4=O)(C(F)(F)F)C(F)(F)F)cc2C1=O,311,0.12331348,0.16682053,-0.04160358,0.20051634,0.22561257
293,*c1ccc(C(=O)c2ccccc2N2C(=O)c3ccc(C(c4ccc5c(c4)C(=O)N(*)C5=O)(C(F)(F)F)C(F)(F)F)cc3C2=O)cc1,289,-0.21775678,-0.1577636,-0.36282524,-0.21679555,-0.17777316
294,*c1ccc(C(=O)c2cccc(N3C(=O)c4ccc(C(c5ccc6c(c5)C(=O)N(*)C6=O)(C(F)(F)F)C(F)(F)F)cc4C3=O)c2)cc1,288,-0.18294053,-0.2150797,-0.43314382,-0.27801237,-0.26309985
295,*N1C(=O)c2ccc(C(c3ccc4c(c3)C(=O)N(c3cccc(C(=O)c5cccc(*)c5)c3)C4=O)(C(F)(F)F)C(F)(F)F)cc2C1=O,260,-0.3831447,-0.487246,-0.6813774,-0.66909426,-0.5094374
297,*N1C(=O)c2ccc(C(c3ccc4c(c3)C(=O)N(c3cccc(C(c5cccc(*)c5)(C(F)(F)F)C(F)(F)F)c3)C4=O)(C(F)(F)F)C(F)(F)F)cc2C1=O,318.5,0.62618804,0.67808056,0.2405628,0.27488548,0.31736815
299,*N1C(=O)c2ccc(C(c3ccc4c(c3)C(=O)N(c3cccc(Oc5ccc(C(c6ccc(Oc7cccc(*)c7)cc6)(C(F)(F)F)C(F)(F)F)cc5)c3)C4=O)(C(F)(F)F)C(F)(F)F)cc2C1=O,246,-0.92550373,-1.1397138,-1.4223846,-1.1725949,-1.2071471
300,*N1C(=O)c2ccc(C(c3ccc4c(c3)C(=O)N(c3ccc(Oc5ccc(S(=O)(=O)c6ccc(Oc7ccc(*)cc7)cc6)cc5)cc3)C4=O)(C(F)(F)F)C(F)(F)F)cc2C1=O,293,-0.19794014,-0.42211437,-0.281108,-0.20535466,-0.4927436
301,*N1C(=O)c2ccc(C(c3ccc4c(c3)C(=O)N(c3cccc(Oc5cccc(S(=O)(=O)c6cccc(Oc7cccc(*)c7)c6)c5)c3)C4=O)(C(F)(F)F)C(F)(F)F)cc2C1=O,244,-0.9083606,-1.0082955,-0.9915966,-1.1134809,-1.145796
303,*N1C(=O)c2ccc(C(c3ccc4c(c3)C(=O)N(c3ccccc3Cc3ccc(*)cc3)C4=O)(C(F)(F)F)C(F)(F)F)cc2C1=O,224,-1.1563965,-0.75184983,-1.3013397,-1.2291903,-1.096973
304,*N1C(=O)c2ccc(C(c3ccc4c(c3)C(=O)N(c3cccc(Cc5cccc(*)c5)c3)C4=O)(C(F)(F)F)C(F)(F)F)cc2C1=O,231,-1.0788485,-0.4687949,-1.1875165,-1.0209532,-1.041445
307,*N1C(=O)c2ccc(-c3ccc4c(c3)C(=O)N(c3cccc(*)c3)C4=O)cc2C1=O,336,0.58306855,0.696571,0.49479696,0.87924826,0.72900265
313,*N1C(=O)c2cccc(-c3cccc4c3C(=O)N(c3ccc(Oc5ccc(*)cc5)cc3)C4=O)c2C1=O,330,0.37567958,0.43020794,0.28564104,0.60712945,0.56923974
315,*N1C(=O)c2ccc(-c3ccc4c(c3)C(=O)N(c3ccc(S(=O)(=O)c5ccc(*)cc5)cc3)C4=O)cc2C1=O,330,0.38451672,0.6927776,0.35391015,0.65705454,0.8979566
316,*N1C(=O)c2ccc(-c3ccc4c(c3)C(=O)N(c3cccc(S(=O)(=O)c5cccc(*)c5)c3)C4=O)cc2C1=O,260,-0.57840055,-0.28837603,-0.7122855,-0.43101493,-0.44449636
317,*N1C(=O)c2ccc(-c3ccc4c(c3)C(=O)N(c3ccc(C(c5ccc(*)cc5)(C(F)(F)F)C(F)(F)F)cc3)C4=O)cc2C1=O,267,-0.53663814,0.105773255,-0.6115377,-0.5341872,-0.36447188
318,*N1C(=O)c2ccc(-c3ccc4c(c3)C(=O)N(c3cccc(C(c5cccc(*)c5)(C(F)(F)F)C(F)(F)F)c3)C4=O)cc2C1=O,343,0.75564325,0.542242,0.6018329,0.659456,0.7735603
320,*N1C(=O)c2ccc(-c3ccc4c(c3)C(=O)N(c3ccc(Oc5cccc(Oc6ccc(*)cc6)c5)cc3)C4=O)cc2C1=O,210,-1.4379905,-1.1235156,-1.5490229,-1.3700175,-1.388602
339,*c1cccc(Oc2cccc(N3C(=O)c4ccc([Si](C)(C)c5ccc6c(c5)C(=O)N(*)C6=O)cc4C3=O)c2)c1,228,-1.2865255,-1.2797356,-1.3659209,-1.2615148,-1.2028806
344,*N1C(=O)c2ccc(-c3ccc4c(c3)C(=O)N(c3ccc(Oc5ccccc5Oc5ccc(*)cc5)cc3)C4=O)cc2C1=O,272,-0.5534398,-0.33800945,-0.6621321,-0.61322266,-0.45582652
348,*c1cc(N2C(=O)c3ccc(C(c4ccc5c(c4)C(=O)N(*)C5=O)(C(F)(F)F)C(F)(F)F)cc3C2=O)ccc1C,358,0.47309726,0.9089079,0.8254482,1.1681805,1.1011513
349,*N1C(=O)c2ccc(C(c3ccc4c(c3)C(=O)N(c3ccc(*)c(C(F)(F)F)c3)C4=O)(C(F)(F)F)C(F)(F)F)cc2C1=O,366,1.1768494,1.0979385,1.0186055,1.2480096,1.1600667
350,*c1ccc(N2C(=O)c3ccc(C(c4ccc5c(c4)C(=O)N(*)C5=O)(C(F)(F)F)C(F)(F)F)cc3C2=O)c(C)c1,379,1.2594212,1.1959333,1.0321631,1.3072486,1.26701
351,*N1C(=O)c2ccc(C(c3ccc4c(c3)C(=O)N(c3cc(C(F)(F)F)c(*)cc3C(F)(F)F)C4=O)(C(F)(F)F)C(F)(F)F)cc2C1=O,365,1.4111189,1.2334934,0.99916184,1.1480889,1.0592887
354,*N1C(=O)c2ccc(C(c3ccc4c(c3)C(=O)N(c3ccc(-c5ccc(*)cc5C(F)(F)F)c(C(F)(F)F)c3)C4=O)(C(F)(F)F)C(F)(F)F)cc2C1=O,362,1.0222192,0.94935775,0.86427647,0.9385985,0.8504559
355,*N1C(=O)c2ccc(C(c3ccc4c(c3)C(=O)N(c3ccc(-c5ccc(*)c(C(F)(F)F)c5)cc3C(F)(F)F)C4=O)(C(F)(F)F)C(F)(F)F)cc2C1=O,367,1.139038,0.6860764,0.95756197,1.0794376,0.9443723
356,*N1C(=O)c2ccc(C(c3ccc4c(c3)C(=O)N(c3ccc(-c5ccc(*)cc5I)c(I)c3)C4=O)(C(F)(F)F)C(F)(F)F)cc2C1=O,336,0.56023544,0.8309278,0.3762911,0.58113873,0.69054806
357,*N1C(=O)c2ccc(C(c3ccc4c(c3)C(=O)N(c3ccc(-c5ccc(*)cc5Cl)c(Cl)c3)C4=O)(C(F)(F)F)C(F)(F)F)cc2C1=O,325,0.40674958,0.64573044,0.28861502,0.39570972,0.5219635
358,*N1C(=O)c2ccc(C(c3ccc4c(c3)C(=O)N(c3ccc(-c5ccc(*)cc5C#N)c(C#N)c3)C4=O)(C(F)(F)F)C(F)(F)F)cc2C1=O,331,0.512199,0.42510954,-0.10214126,0.8904799,0.56031126
359,*N1C(=O)c2ccc(C(c3ccc4c(c3)C(=O)N(c3ccc(-c5ccc(*)cc5C)c(Br)c3)C4=O)(C(F)(F)F)C(F)(F)F)cc2C1=O,329,0.47295362,0.6132997,0.34007993,0.42194587,0.55357385
365,*c1c(C)c(C)c(N2C(=O)c3cc4c(cc3C2=O)C(c2ccccc2)(C(F)(F)F)c2cc3c(cc2O4)C(=O)N(*)C3=O)c(C)c1C,394,1.6413463,1.2498101,1.4448893,0.05104899,1.3682067
366,*c1ccc(-c2ccc(-n3c(=O)c4c(C(F)(F)F)c5c(=O)n(*)c(=O)c5c(C(F)(F)F)c4c3=O)cc2C(F)(F)F)c(C(F)(F)F)c1,304,0.108410604,0.18569916,0.02239398,0.28057557,0.07241862
367,*c1ccc(-c2ccc(-n3c(=O)c4cc5c(=O)n(*)c(=O)c5c(C(F)(F)F)c4c3=O)cc2C(F)(F)F)c(C(F)(F)F)c1,373,1.1781942,1.2419574,1.1012304,1.3316324,1.1583928
369,*n1c(=O)c2c(C(F)(F)F)c3c(=O)n(-c4ccc(-c5ccc(*)cc5C)c(C)c4)c(=O)c3c(C(F)(F)F)c2c1=O,385,0.43213284,0.56864417,0.3305276,0.63876456,0.5377204
370,*n1c(=O)c2cc3c(=O)n(-c4ccc(-c5ccc(*)cc5C)c(C)c4)c(=O)c3c(C(F)(F)F)c2c1=O,373,1.215056,1.4470904,1.033635,1.3170005,1.2954204
371,*n1c(=O)c2cc3c(=O)n(-c4ccc(-c5ccc(*)cc5C)c(C)c4)c(=O)c3cc2c1=O,374,1.3382584,1.5019597,1.1219397,1.5399923,1.2721583
372,*c1ccc(-c2ccc(-c3ccc(-n4c(=O)c5c(C(F)(F)F)c6c(=O)n(*)c(=O)c6c(C(F)(F)F)c5c4=O)cc3)cc2)cc1,364,0.23380944,0.14044482,0.089145474,0.13746388,0.23281774
373,*c1ccc(-c2ccc(-c3ccc(-n4c(=O)c5cc6c(=O)n(*)c(=O)c6c(C(F)(F)F)c5c4=O)cc3)cc2)cc1,364,1.0437628,1.1876309,0.89759034,1.1676667,1.2944695
375,*c1cc(N2C(=O)c3ccc(C(=O)c4ccc5c(c4)C(=O)N(*)C5=O)cc3C2=O)cc(C(F)(F)F)c1,294,-0.061721195,0.10035928,-0.08577893,0.060788438,0.05524409
376,*N1C(=O)c2ccc(C(c3ccc4c(c3)C(=O)N(c3cc(*)cc(C(F)(F)F)c3)C4=O)(C(F)(F)F)C(F)(F)F)cc2C1=O,297,0.23828775,0.34443536,-0.11684984,0.05182206,0.007584807
377,*N1C(=O)c2ccc(Cc3ccc4c(c3)C(=O)N(c3cc(*)cc(C(F)(F)F)c3)C4=O)cc2C1=O,274,-0.3749238,0.13905989,0.2221193,-0.1779172,-0.17111959
378,*N1C(=O)c2ccc(-c3ccc4c(c3)C(=O)N(c3cc(*)cc(C(F)(F)F)c3)C4=O)cc2C1=O,329,0.29860574,0.28764176,0.34569153,0.44382206,0.3830709
379,*N1C(=O)c2ccc(C(=O)c3cccc(C(=O)c4ccc5c(c4)C(=O)N(c4cc(*)cc(C(F)(F)F)c4)C5=O)c3)cc2C1=O,253,-0.77217346,-0.44817224,-0.7837048,-0.667332,-0.37365335
381,*c1cc(N2C(=O)c3ccc([Si](C)(C)c4ccc5c(c4)C(=O)N(*)C5=O)cc3C2=O)cc(C(F)(F)F)c1,263,-0.57245976,-0.22519177,-0.764941,-0.41575626,-0.5100549
382,*N1C(=O)c2ccc(S(=O)(=O)c3ccc4c(c3)C(=O)N(c3cc(*)cc(C(F)(F)F)c3)C4=O)cc2C1=O,310,0.21289417,0.45772335,0.15191984,0.27961493,0.19073528
385,*N1C(=O)c2ccc(C(O)c3ccc4c(c3)C(=O)N(c3ccc(Oc5ccc(C(c6ccc(Oc7ccc(*)cc7)cc6)(C(F)(F)F)C(F)(F)F)cc5)cc3)C4=O)cc2C1=O,236,-1.2291592,-1.3508698,-1.27901,-1.3781939,-1.1239212
386,*N1C(=O)c2ccc(-c3ccc4c(c3)C(=O)N(c3ccc(Oc5ccc(C(c6ccc(Oc7ccc(*)cc7)cc6)(C(F)(F)F)C(F)(F)F)cc5)cc3)C4=O)cc2C1=O,237,-1.0948126,-1.1289165,-1.249387,-1.204281,-1.2376637
387,*N1C(=O)c2ccc(S(=O)(=O)c3ccc4c(c3)C(=O)N(c3ccc(Oc5ccc(C(c6ccc(Oc7ccc(*)cc7)cc6)(C(F)(F)F)C(F)(F)F)cc5)cc3)C4=O)cc2C1=O,240,-0.88949585,-0.8086424,-0.96804714,-0.85059726,-1.0011063
390,*c1ccc(Oc2ccc(C(C)(C)c3ccc(Oc4ccc(N5C(=O)c6ccc(C(=C)c7ccc8c(c7)C(=O)N(*)C8=O)cc6C5=O)cc4)cc3)cc2)cc1,206,-0.7196411,-1.3325666,-1.5920913,-1.7325108,-1.524807
391,*N1C(=O)c2ccc(-c3ccc4c(c3)C(=O)N(c3ccc(Oc5ccc(C(C)(C)c6ccc(Oc7ccc(*)cc7)cc6)cc5)cc3)C4=O)cc2C1=O,248,-0.8327846,-0.9611512,-1.0099359,-1.0920496,-0.947293
392,*N1C(=O)c2ccc(S(=O)(=O)c3ccc4c(c3)C(=O)N(c3ccc(Oc5ccc(C(C)(C)c6ccc(Oc7ccc(*)cc7)cc6)cc5)cc3)C4=O)cc2C1=O,229,-1.093429,-0.92408377,-1.2334551,-1.3083993,-0.9357132
404,*c1ccc(-c2ccc(-n3c(=O)c4cc5c(=O)n(*)c(=O)c5cc4c3=O)cc2OC(F)(F)F)c(OC(F)(F)F)c1,363,1.0179809,1.061176,0.94776094,0.96972054,1.1970999
407,*c1ccc(Oc2ccc(N3C(=O)c4ccc([Si](C)(C)c5ccc6c(c5)C(=O)N(*)C6=O)cc4C3=O)cc2)cc1,274,-0.54078835,-0.5833998,-0.6546256,-0.31671923,-0.46328455
408,*N1C(=O)c2ccc(C(O)c3ccc4c(c3)C(=O)N(c3ccc(Oc5ccc(*)cc5)cc3)C4=O)cc2C1=O,250,-0.9054094,-0.5747633,-0.9248572,-0.8600794,-0.22282062
409,*c1ccc(Oc2ccc(N3C(=O)c4ccc(C(c5ccc6c(c5)C(=O)N(*)C6=O)[Si](C)(C)C)cc4C3=O)cc2)cc1,210,-1.5220933,-0.8338954,-1.6026312,-1.4788594,-1.4854093
410,*c1ccc(Oc2ccc(N3C(=O)c4ccc(C(c5ccc6c(c5)C(=O)N(*)C6=O)[Si](C)(C)O[Si](C)(C)O[SiH](C)C)cc4C3=O)cc2)cc1,167,-1.5209548,-1.2972634,-1.6003308,-1.6633817,-1.7855787
411,*c1cccc(C(O)c2cccc(N3C(=O)c4ccc(C(=O)c5ccc6c(c5)C(=O)N(*)C6=O)cc4C3=O)c2)c1,267,-0.30804688,-0.4176924,-0.53765595,-0.72814476,-0.64348626
412,*c1cccc(C(O[Si](C)(C)O[Si](C)(C)O[Si](C)(C)C)c2cccc(N3C(=O)c4ccc(C(=O)c5ccc6c(c5)C(=O)N(*)C6=O)cc4C3=O)c2)c1,235,-1.001218,-1.0780001,-1.1424463,-1.3618093,-1.3645226
413,*N1C(=O)c2ccc(Oc3ccc4c(c3)C(=O)N(c3cccc(C(O)c5cccc(*)c5)c3)C4=O)cc2C1=O,262,-0.5815241,-0.62050825,-0.7055714,-1.0085396,-0.83745176
414,*c1cccc(C(O[Si](C)(C)O[Si](C)(C)O[Si](C)(C)C)c2cccc(N3C(=O)c4ccc(Oc5ccc6c(c5)C(=O)N(*)C6=O)cc4C3=O)c2)c1,211,-1.2402207,-1.2553844,-1.2900224,-1.5618488,-1.5955702
415,*N1C(=O)c2ccc(C(c3ccc4c(c3)C(=O)N(c3cccc(C(O)c5cccc(*)c5)c3)C4=O)(C(F)F)C(F)(F)F)cc2C1=O,252,-0.695468,-0.4474706,-0.9116528,-0.8451722,-0.7970751
416,*c1cccc(C(O[Si](C)(C)O[Si](C)(C)O[Si](C)(C)C)c2cccc(N3C(=O)c4ccc(C(c5ccc6c(c5)C(=O)N(*)C6=O)(C(F)(F)F)C(F)(F)F)cc4C3=O)c2)c1,219,-1.2471611,-1.150574,-1.5161844,-1.5611801,-1.5969772
417,*c1cc(Oc2c(C)cc(-c3cc(C)c(Oc4cc(N5C(=O)c6ccc(C(c7ccc8c(c7)C(=O)N(*)C8=O)(C(F)(F)F)C(F)(F)F)cc6C5=O)cc(C(F)(F)F)c4)c(C)c3)cc2C)cc(C(F)(F)F)c1,245,-0.76922643,-1.0064855,-1.0154879,-1.1897479,-1.0978646
418,*c1cc(Oc2c(C)cc(-c3cc(C)c(Oc4cc(N5C(=O)c6ccc(Oc7ccc8c(c7)C(=O)N(*)C8=O)cc6C5=O)cc(C(F)(F)F)c4)c(C)c3)cc2C)cc(C(F)(F)F)c1,217,-1.2439948,-1.285365,-1.3550196,-1.5365989,-1.1643417
419,*c1cc(Oc2c(C)cc(-c3cc(C)c(Oc4cc(N5C(=O)c6ccc(Oc7ccc(-c8ccc(Oc9ccc%10c(c9)C(=O)N(*)C%10=O)cc8)cc7)cc6C5=O)cc(C(F)(F)F)c4)c(C)c3)cc2C)cc(C(F)(F)F)c1,226,-1.3751361,-1.431123,-1.465919,-1.6509758,-1.3226447
420,*c1cc(Oc2c(C)cc(-c3cc(C)c(Oc4cc(-n5c(=O)c6cc7c(=O)n(*)c(=O)c7cc6c5=O)cc(C(F)(F)F)c4)c(C)c3)cc2C)cc(C(F)(F)F)c1,269,-0.19535303,-0.31595004,-0.30758777,-0.37393567,-0.41722587
421,*c1cc(Oc2c(C)cc(-c3cc(C)c(Oc4cc(N5C(=O)c6ccc(Oc7ccc(Oc8ccc9c(c8)C(=O)N(*)C9=O)cc7)cc6C5=O)cc(C(F)(F)F)c4)c(C)c3)cc2C)cc(C(F)(F)F)c1,222,-1.3592293,-1.4978966,-1.5853364,-1.6773251,-1.4484906
430,*N1C(=O)c2ccc(P(=O)(c3ccccc3)c3ccc4c(c3)C(=O)N(c3ccc(*)c(C(F)(F)F)c3)C4=O)cc2C1=O,317,0.271427,0.532277,0.20374253,0.45580363,0.454023
433,*N1C(=O)c2ccc(C(c3ccc4c(c3)C(=O)N(c3ccc(OCCCCOc5ccc(*)cc5)cc3)C4=O)(C(F)(F)F)C(F)(F)F)cc2C1=O,169,-1.5780016,-1.4298123,-1.8239248,-0.79928243,-1.745314
434,*N1C(=O)c2ccc(C(c3ccc4c(c3)C(=O)N(c3ccc(OCCCCCCOc5ccc(*)cc5)cc3)C4=O)(C(F)(F)F)C(F)(F)F)cc2C1=O,167,-2.1144319,-1.80564,-2.2310474,-0.9968971,-2.2916434
435,*N1C(=O)c2ccc(C(c3ccc4c(c3)C(=O)N(c3ccc(OCCCCCCCCCCOc5ccc(*)cc5)cc3)C4=O)(C(F)(F)F)C(F)(F)F)cc2C1=O,143,-2.364813,-2.156109,-2.5471125,-1.54147,-2.726878
436,*N1C(=O)c2ccc(C(c3ccc4c(c3)C(=O)N(c3ccc(OCCOOc5ccc(*)cc5)cc3)C4=O)(C(F)(F)F)C(F)(F)F)cc2C1=O,254,-0.8976148,-1.015921,-0.81204176,-1.66214,-1.0869231
437,*N1C(=O)c2ccc(C(c3ccc4c(c3)C(=O)N(c3ccc(OCCOCCOOc5ccc(*)cc5)cc3)C4=O)(C(F)(F)F)C(F)(F)F)cc2C1=O,177.5,-1.955789,-1.8688571,-2.0884066,-2.2646058,-2.011388
438,*N1C(=O)c2ccc(C(c3ccc4c(c3)C(=O)N(c3ccc(OCCOCCOCCOOc5ccc(*)cc5)cc3)C4=O)(C(F)(F)F)C(F)(F)F)cc2C1=O,172.5,-2.2523575,-2.2314744,-2.4589257,-2.5444784,-2.3915036
439,*N1C(=O)c2ccc(C(c3ccc4c(c3)C(=O)N(c3ccc(OCCOCCOCCOCCOOc5ccc(*)cc5)cc3)C4=O)(C(F)(F)F)C(F)(F)F)cc2C1=O,137.5,-2.5297077,-2.5295925,-2.725225,-2.8101406,-2.7419574
448,*n1c(=O)c2cc3c(=O)n(-c4ccc(Oc5ccc6c(c5)C(C)(C)CC5(Cc7ccc(Oc8ccc(*)cc8)cc7C(C)(C)C5)C6)cc4)c(=O)c3cc2c1=O,248,-0.84954774,-0.83775026,-1.1062397,-0.9274796,-1.1781843
449,*N1C(=O)c2ccc(-c3ccc4c(c3)C(=O)N(c3ccc(Oc5ccc6c(c5)C(C)(C)CC5(Cc7ccc(Oc8ccc(*)cc8)cc7C(C)(C)C5)C6)cc3)C4=O)cc2C1=O,256,-0.81696856,-0.9806534,-0.98891896,-0.88687646,-0.897747
450,*N1C(=O)c2ccc(Oc3ccc4c(c3)C(=O)N(c3ccc(Oc5ccc6c(c5)C(C)(C)CC5(Cc7ccc(Oc8ccc(*)cc8)cc7C(C)(C)C5)C6)cc3)C4=O)cc2C1=O,240,-1.0486448,-1.237342,-1.2536942,-1.0806584,-1.1580333
451,*N1C(=O)c2ccc(C(=O)c3ccc4c(c3)C(=O)N(c3ccc(Oc5ccc6c(c5)C(C)(C)CC5(Cc7ccc(Oc8ccc(*)cc8)cc7C(C)(C)C5)C6)cc3)C4=O)cc2C1=O,236,-1.0122213,-0.8999646,-1.2147765,-1.0948589,-1.0832186
452,*N1C(=O)c2ccc(S(=O)(=O)c3ccc4c(c3)C(=O)N(c3ccc(Oc5ccc6c(c5)C(C)(C)CC5(Cc7ccc(Oc8ccc(*)cc8)cc7C(C)(C)C5)C6)cc3)C4=O)cc2C1=O,256,-0.79523325,-0.8080284,-0.9601759,-0.8674646,-0.900213
453,*N1C(=O)c2ccc(C(c3ccc4c(c3)C(=O)N(c3ccc(Oc5ccc6c(c5)C(C)(C)CC5(Cc7ccc(Oc8ccc(*)cc8)cc7C(C)(C)C5)C6)cc3)C4=O)(C(F)(F)F)C(F)(F)F)cc2C1=O,240,-1.1136036,-1.0417788,-1.280532,-1.0679919,-1.1708442
454,*N1C(=O)c2ccc(C(c3ccc4c(c3)C(=O)N(c3ccc5c(c3)C3(c6ccccc6-c6ccc(*)cc63)c3ccccc3-5)C4=O)(C(F)(F)F)C(F)(F)F)cc2C1=O,360,0.9441435,1.0594549,0.77748436,1.3776317,0.89138263
455,*c1ccc2c(c1)C1(c3ccccc3-2)c2ccccc2-c2ccc(N3C(=O)c4ccc(Oc5ccc(C(C)(C)c6ccc(Oc7ccc8c(c7)C(=O)N(*)C8=O)cc6)cc5)cc4C3=O)cc21,287,-0.245181,-0.36165318,-0.34088817,-0.59459203,-0.22355522
456,*N1C(=O)c2ccc(Oc3ccc4c(c3)C(=O)N(c3ccc5c(c3)C3(c6ccccc6-c6ccc(*)cc63)c3ccccc3-5)C4=O)cc2C1=O,362,0.92476183,0.783003,0.77691466,0.969944,0.8771293
457,*c1ccc2c(c1)C1(c3ccccc3-2)c2ccccc2-c2ccc(N3C(=O)c4ccc(C(=O)c5ccc6c(c5)C(=O)N(*)C6=O)cc4C3=O)cc21,371,1.1760439,1.1770709,0.9577179,1.1350989,1.1223187
459,*c1ccc2c(c1)C1(OC2=O)OC(=O)c2ccc(N3C(=O)c4ccc(C(O)c5ccc6c(c5)C(=O)N(*)C6=O)cc4C3=O)cc21,325,0.44546854,0.13772938,0.24385366,0.46159157,0.33872533
460,*c1ccc2c(c1)C1(OC2=O)OC(=O)c2ccc(N3C(=O)c4ccc(C(c5ccc6c(c5)C(=O)N(*)C6=O)(C(F)(F)F)C(F)(F)F)cc4C3=O)cc21,310,0.14794323,0.17503405,-0.10250509,-0.10663181,0.26298603
461,*c1ccc2c(c1)C1(OC2=O)OC(=O)c2ccc(N3C(=O)c4ccc(Oc5ccc(Oc6ccc7c(c6)C(=O)N(*)C7=O)cc5)cc4C3=O)cc21,264,-0.6039645,-0.34764305,-0.3543187,-0.7273146,-0.6160826
462,*c1ccc2c(c1)C1(OC2=O)OC(=O)c2ccc(N3C(=O)c4ccc(-c5ccc6c(c5)C(=O)N(*)C6=O)cc4C3=O)cc21,328,0.42986447,0.46113348,0.40372542,0.20662612,0.6372681
463,*c1ccc2c(c1)C1(OC2=O)OC(=O)c2ccc(N3C(=O)c4ccc(Sc5ccc6c(c5)C(=O)N(*)C6=O)cc4C3=O)cc21,327,-0.101201065,0.03697145,-0.03650207,-0.17314412,-0.18524362
465,*c1ccc(Oc2ccc(C(c3ccc(Oc4ccc(NC(=O)c5ccc6c(c5)C(=O)N(c5ccc(Oc7ccc(C8(c9ccc(Oc%10ccc(N%11C(=O)c%12ccc(C(=O)N*)cc%12C%11=O)cc%10)cc9)CCCCCCCCCCC8)cc7)cc5)C6=O)cc4)cc3)(C(F)(F)F)C(F)(F)F)cc2)cc1,244,-0.99699116,-1.0986699,-0.9050476,-1.201773,-1.215719
466,*c1ccc(Oc2c(C)cc(C(C)(C)c3cc(C)c(Oc4ccc(NC(=O)c5ccc6c(c5)C(=O)N(c5ccc(Oc7ccc(C8(c9ccc(Oc%10ccc(N%11C(=O)c%12ccc(C(=O)N*)cc%12C%11=O)cc%10)cc9)CCCCCCCCCCC8)cc7)cc5)C6=O)cc4)c(C)c3)cc2C)cc1,253,-0.93268317,-1.1890361,-0.8460231,-1.1266962,-1.1332926
467,*NC(=O)c1ccc2c(c1)C(=O)N(c1ccc(Oc3ccc(C4(c5ccc(Oc6ccc(N7C(=O)c8ccc(C(=O)Nc9ccc(Oc%10ccc(Oc%11ccc(*)cc%11)cc%10C(C)(C)C)cc9)cc8C7=O)cc6)cc5)CCCCCCCCCCC4)cc3)cc1)C2=O,241,-0.9543096,-1.0450118,-1.1569936,-0.9957403,-0.9712493
468,*NC(=O)c1ccc2c(c1)C(=O)N(c1ccc(Oc3ccc(C4(c5ccc(Oc6ccc(N7C(=O)c8ccc(C(=O)Nc9ccc(Oc%10cc(C(C)(C)C)c(Oc%11ccc(*)cc%11)cc%10C(C)(C)C)cc9)cc8C7=O)cc6)cc5)CCCCCCCCCCC4)cc3)cc1)C2=O,262,-0.85682285,-1.1600858,-1.1695839,-0.83379644,-0.951099
469,*NC(=O)c1ccc2c(c1)C(=O)N(c1ccc(Oc3ccc(C4(c5ccc(Oc6ccc(N7C(=O)c8ccc(C(=O)Nc9ccc(Oc%10ccc(-c%11ccc(Oc%12ccc(*)cc%12)cc%11C)c(C)c%10)cc9)cc8C7=O)cc6)cc5)CCCCCCCCCCC4)cc3)cc1)C2=O,243,-0.95717615,-1.4171944,-1.3145078,-1.10209,-0.9887665
470,*NC(=O)c1ccc2c(c1)C(=O)N(c1ccc(Oc3ccc(C4(c5ccc(Oc6ccc(N7C(=O)c8ccc(C(=O)Nc9ccc(Oc%10ccc(C(c%11ccc(Oc%12ccc(*)cc%12)cc%11)C%11CCC(C(C)(C)C)CC%11)cc%10)cc9)cc8C7=O)cc6)cc5)CCCCCCCCCCC4)cc3)cc1)C2=O,246,-0.9736502,-1.2826362,-1.0375675,-1.0575327,-1.1328013
471,*c1ccc(Oc2ccc(C3(c4ccc(Oc5ccc(NC(=O)c6ccc7c(c6)C(=O)N(c6ccc(Oc8ccc(C9(c%10ccc(Oc%11ccc(N%12C(=O)c%13ccc(C(=O)N*)cc%13C%12=O)cc%11)cc%10)CCCCCCCCCCC9)cc8)cc6)C7=O)cc5)cc4)C4CC5CC(C4)CC3C5)cc2)cc1,261,-0.7221864,-1.0108746,-0.75730056,-0.8325278,-0.82840014
472,*c1ccc(Oc2ccc(C3(c4ccc(Oc5ccc(NC(=O)c6ccc7c(c6)C(=O)N(c6ccc(Oc8ccc(C9(c%10ccc(Oc%11ccc(N%12C(=O)c%13ccc(C(=O)N*)cc%13C%12=O)cc%11)cc%10)CCCCCCCCCCC9)cc8)cc6)C7=O)cc5)cc4)CC4CCC3C3CCCC43)cc2)cc1,257,-0.8917949,-1.0093632,-1.1207384,-0.8389398,-0.96209186
473,*N1C(=O)C2CC3C(=O)N(c4cccc(Oc5ccc(*)cc5)c4)C(=O)C3CC2C1=O,287.8,-0.2006371,0.087237835,-0.22350186,-0.07602146,-0.19717051
474,*N1C(=O)C2CC3C(=O)N(c4ccc(Oc5ccc(*)cc5)cc4)C(=O)C3CC2C1=O,334.3,0.5615115,0.7007092,0.45563164,0.6851837,0.53008693
475,*N1C(=O)C2CC3C(=O)N(c4ccc(Oc5ccc(C(C)(C)c6ccc(Oc7ccc(*)cc7)cc6)cc5)cc4)C(=O)C3CC2C1=O,256.6,-0.7278466,-0.59643304,-0.8493883,-0.86157423,-0.77904016
476,*N1C(=O)C2CC3C(=O)N(c4ccc(Oc5ccc(C(c6ccc(Oc7ccc(*)cc7)cc6)(C(F)(F)F)C(F)(F)F)cc5)cc4)C(=O)C3CC2C1=O,277.6,-0.50504446,-0.55718035,-0.5981711,-0.53005964,-0.47715735
485,*N1C(=O)c2ccc(Oc3ccc4c(c3)C(=O)N(c3ccc(C(c5ccc(*)c(O)c5)(C(F)(F)F)C(F)(F)F)cc3O)C4=O)cc2C1=O,324.8767678,0.37026522,0.30784282,0.4019374,0.3234331,0.41823247
495,*N1C(=O)c2cccc(-c3ccc4c(c3)C(=O)N(c3cccc(Oc5ccc(C(=O)c6ccc(Oc7cccc(*)c7)cc6)cc5)c3)C4=O)c2C1=O,193,-1.5853875,-1.4542131,-1.788008,-1.6621095,-1.6932871
496,*c1cccc(Oc2ccc(-n3c(=O)c4cc5c(=O)n(*)c(=O)c5cc4c3=O)cc2)c1,360,0.98536855,0.9300654,1.0314066,1.156173,1.1104573
499,*c1cccc(N2C(=O)c3ccc(Oc4ccc(C(C)(C)c5ccc(Oc6ccc7c(c6)C(=O)N(*)C7=O)cc5)cc4)cc3C2=O)c1,217,-1.2035494,-0.881621,-1.4025006,-1.3867794,-1.4127744
504,*N1C(=O)c2ccc(C(=O)c3ccc4c(c3)C(=O)N(c3cccc(S(=O)(=O)c5cccc(*)c5)c3)C4=O)cc2C1=O,277,-0.31400028,-0.26120198,-0.50954,-0.31173933,-0.39022517
505,*c1ccc(Oc2cc(C#N)c(C#N)cc2Oc2ccc(N3C(=O)c4ccc(C(=O)c5ccc6c(c5)C(=O)N(*)C6=O)cc4C3=O)cc2)cc1,325,0.3341415,0.2979654,0.20850942,0.3222908,0.3231372
506,*N1C(=O)c2ccc(Oc3ccc4c(c3)C(=O)N(c3cccc(S(=O)(=O)c5cccc(*)c5)c3)C4=O)cc2C1=O,290,-0.23077443,-0.17374843,-0.35241032,-0.23713669,-0.3324868
507,*N1C(=O)c2ccc(-c3ccc4c(c3)C(=O)N(c3ccc(Oc5cnc(-c6ncc(Oc7ccc(*)cc7)cn6)nc5)cc3)C4=O)cc2C1=O,291,-0.20999819,-0.17040768,-0.25575638,-0.13554226,-0.09506297
508,*c1ccc(Oc2ccc(-c3ccc(Oc4ccc(N5C(=O)c6ccc(C(=O)c7ccc8c(c7)C(=O)N(*)C8=O)cc6C5=O)cc4)cn3)nc2)cc1,296,-0.21022806,-0.061719842,-0.13335961,-0.08400625,-0.17920788
509,*c1ccc2nc(-c3ccc(-n4c(=O)c5cc6c(=O)n(*)c(=O)c6cc5c4=O)cc3)cnc2c1,424,2.1323557,2.0488958,2.0095325,1.4564437,2.0199957
510,*c1ccc2nc(-c3ccc(-n4c(=O)c5cc6c(=O)n(*)c(=O)c6cc5c4=O)cc3)c(C)nc2c1,376,1.3719157,1.3714963,1.1656133,1.5004396,1.6184502
511,*n1c(=O)c2cc3c(=O)n(-c4ccc(-c5nc6ccc(*)cc6nc5-c5ccccc5)cc4)c(=O)c3cc2c1=O,432,1.4317343,0.98572904,1.0334104,1.0934814,0.9768222
512,*N1C(=O)c2ccc(-c3ccc4c(c3)C(=O)N(c3ccc(-c5nc6ccc(*)cc6nc5-c5ccccc5)cc3)C4=O)cc2C1=O,375,1.2711258,1.1963755,1.1234062,1.1169646,1.2225665
513,*c1ccc2nc(-c3ccc(N4C(=O)c5ccc(-c6ccc7c(c6)C(=O)N(*)C7=O)cc5C4=O)cc3)c(C)nc2c1,355,0.9396662,1.0925292,0.8871486,1.0714072,1.2654487
514,*c1ccc2nc(-c3ccc(N4C(=O)c5ccc(-c6ccc7c(c6)C(=O)N(*)C7=O)cc5C4=O)cc3)cnc2c1,413,1.9422482,1.8798919,1.8069257,1.7494736,1.9232876
515,*c1ccc2nc(-c3ccc(N4C(=O)c5ccc(Oc6ccc7c(c6)C(=O)N(*)C7=O)cc5C4=O)cc3)cnc2c1,444,2.148571,2.0894415,2.2108634,2.1755812,2.1295583
516,*c1ccc2nc(-c3ccc(N4C(=O)c5ccc(Oc6ccc7c(c6)C(=O)N(*)C7=O)cc5C4=O)cc3)c(C)nc2c1,376,1.2266285,0.81899184,1.1459081,1.3559052,1.2867092
517,*N1C(=O)c2ccc(Oc3ccc4c(c3)C(=O)N(c3ccc(-c5nc6ccc(*)cc6nc5-c5ccccc5)cc3)C4=O)cc2C1=O,354,0.8957159,0.89711994,0.7641152,0.9128553,0.8832097
